Repository: ruiding-uchicago/D.A.S.H.

# D.A.S.H.
This is the online repository that stores code, data and supplementary figures of the research work: <Synergistic Integration of Domain Knowledge, Data Mining, and Adaptive Learning for “D. A. S. H.” ing Towards Advanced Acidic Oxygen Evolution Electrocatalysts: A Comprehensive Approach Bridging Experiments and Theoretical Insights> by Rui Ding et. al.

File: Experiment Records and Raw Data/Electrochemical Raw Data/batch1/final500/B1_BEST_500_#10_High_Quality-240mV.txt
Dec. 14, 2022   15:20:12
Linear Sweep Voltammetry
File: d:\current work\al_oer\electrochemical test data\batch 1\500\B1_BEST_500_#10_High_Quality-240mV.txt
Data Source:  Experiment
Instrument Model:  CHI660E
Header: 
Note: 

Init E (V) = 1.096

Final E (V) = 1.539


Scan Rate (V/s) = 0.005
Sample Interval (V) = 0.001
Quiet Time (sec) = 2
Sensitivity (A/V) = 0.001
Comp R (ohm) = 5.6

Results:

Channel 1:

Potential/V, Current/A
1.096,   1.021e-4
1.097,   9.814e-5
1.098,   9.182e-5
1.099,   8.548e-5
1.100,   7.999e-5
1.101,   7.502e-5
1.102,   7.074e-5
1.103,   6.713e-5
1.104,   6.393e-5
1.105,   6.102e-5
1.106,   5.849e-5
1.107,   5.624e-5
1.108,   5.435e-5
1.109,   5.251e-5
1.110,   5.091e-5
1.111,   4.949e-5
1.112,   4.816e-5
1.113,   4.703e-5
1.114,   4.592e-5
1.115,   4.485e-5
1.116,   4.407e-5
1.117,   4.331e-5
1.118,   4.249e-5
1.119,   4.179e-5
1.120,   4.106e-5
1.121,   4.051e-5
1.122,   4.000e-5
1.123,   3.947e-5
1.124,   3.905e-5
1.125,   3.857e-5
1.126,   3.818e-5
1.127,   3.785e-5
1.128,   3.749e-5
1.129,   3.730e-5
1.130,   3.702e-5
1.131,   3.670e-5
1.132,   3.648e-5
1.133,   3.618e-5
1.134,   3.598e-5
1.135,   3.585e-5
1.136,   3.563e-5
1.137,   3.550e-5
1.138,   3.534e-5
1.139,   3.521e-5
1.140,   3.511e-5
1.141,   3.495e-5
1.142,   3.490e-5
1.143,   3.481e-5
1.144,   3.464e-5
1.145,   3.459e-5
1.146,   3.456e-5
1.147,   3.440e-5
1.148,   3.441e-5
1.149,   3.435e-5
1.150,   3.434e-5
1.151,   3.442e-5
1.152,   3.429e-5
1.153,   3.425e-5
1.154,   3.421e-5
1.155,   3.422e-5
1.156,   3.425e-5
1.157,   3.420e-5
1.158,   3.417e-5
1.159,   3.418e-5
1.160,   3.417e-5
1.161,   3.424e-5
1.162,   3.428e-5
1.163,   3.424e-5
1.164,   3.434e-5
1.165,   3.434e-5
1.166,   3.436e-5
1.167,   3.442e-5
1.168,   3.452e-5
1.169,   3.457e-5
1.170,   3.462e-5
1.171,   3.461e-5
1.172,   3.473e-5
1.173,   3.477e-5
1.174,   3.485e-5
1.175,   3.494e-5
1.176,   3.492e-5
1.177,   3.501e-5
1.178,   3.505e-5
1.179,   3.507e-5
1.180,   3.526e-5
1.181,   3.538e-5
1.182,   3.538e-5
1.183,   3.551e-5
1.184,   3.555e-5
1.185,   3.568e-5
1.186,   3.578e-5
1.187,   3.584e-5
1.188,   3.597e-5
1.189,   3.604e-5
1.190,   3.612e-5
1.191,   3.628e-5
1.192,   3.627e-5
1.193,   3.644e-5
1.194,   3.657e-5
1.195,   3.662e-5
1.196,   3.675e-5
1.197,   3.681e-5
1.198,   3.692e-5
1.199,   3.704e-5
1.200,   3.713e-5
1.201,   3.723e-5
1.202,   3.733e-5
1.203,   3.741e-5
1.204,   3.752e-5
1.205,   3.761e-5
1.206,   3.775e-5
1.207,   3.786e-5
1.208,   3.782e-5
1.209,   3.796e-5
1.210,   3.804e-5
1.211,   3.806e-5
1.212,   3.823e-5
1.213,   3.833e-5
1.214,   3.839e-5
1.215,   3.857e-5
1.216,   3.863e-5
1.217,   3.869e-5
1.218,   3.882e-5
1.219,   3.887e-5
1.220,   3.901e-5
1.221,   3.909e-5
1.222,   3.914e-5
1.223,   3.931e-5
1.224,   3.929e-5
1.225,   3.944e-5
1.226,   3.957e-5
1.227,   3.955e-5
1.228,   3.969e-5
1.229,   3.972e-5
1.230,   3.980e-5
1.231,   3.992e-5
1.232,   3.999e-5
1.233,   4.006e-5
1.234,   4.010e-5
1.235,   4.012e-5
1.236,   4.028e-5
1.237,   4.027e-5
1.238,   4.042e-5
1.239,   4.048e-5
1.240,   4.046e-5
1.241,   4.052e-5
1.242,   4.060e-5
1.243,   4.055e-5
1.244,   4.073e-5
1.245,   4.074e-5
1.246,   4.074e-5
1.247,   4.087e-5
1.248,   4.081e-5
1.249,   4.088e-5
1.250,   4.096e-5
1.251,   4.094e-5
1.252,   4.099e-5
1.253,   4.099e-5
1.254,   4.107e-5
1.255,   4.115e-5
1.256,   4.106e-5
1.257,   4.115e-5
1.258,   4.121e-5
1.259,   4.117e-5
1.260,   4.125e-5
1.261,   4.124e-5
1.262,   4.129e-5
1.263,   4.133e-5
1.264,   4.135e-5
1.265,   4.138e-5
1.266,   4.139e-5
1.267,   4.138e-5
1.268,   4.140e-5
1.269,   4.142e-5
1.270,   4.152e-5
1.271,   4.160e-5
1.272,   4.151e-5
1.273,   4.155e-5
1.274,   4.155e-5
1.275,   4.152e-5
1.276,   4.160e-5
1.277,   4.160e-5
1.278,   4.158e-5
1.279,   4.167e-5
1.280,   4.164e-5
1.281,   4.167e-5
1.282,   4.173e-5
1.283,   4.173e-5
1.284,   4.174e-5
1.285,   4.176e-5
1.286,   4.172e-5
1.287,   4.177e-5
1.288,   4.167e-5
1.289,   4.175e-5
1.290,   4.179e-5
1.291,   4.171e-5
1.292,   4.181e-5
1.293,   4.176e-5
1.294,   4.179e-5
1.295,   4.189e-5
1.296,   4.191e-5
1.297,   4.181e-5
1.298,   4.185e-5
1.299,   4.182e-5
1.300,   4.191e-5
1.301,   4.188e-5
1.302,   4.193e-5
1.303,   4.203e-5
1.304,   4.190e-5
1.305,   4.201e-5
1.306,   4.200e-5
1.307,   4.190e-5
1.308,   4.208e-5
1.309,   4.210e-5
1.310,   4.209e-5
1.311,   4.213e-5
1.312,   4.205e-5
1.313,   4.215e-5
1.314,   4.218e-5
1.315,   4.221e-5
1.316,   4.227e-5
1.317,   4.230e-5
1.318,   4.230e-5
1.319,   4.236e-5
1.320,   4.230e-5
1.321,   4.250e-5
1.322,   4.263e-5
1.323,   4.254e-5
1.324,   4.255e-5
1.325,   4.258e-5
1.326,   4.264e-5
1.327,   4.274e-5
1.328,   4.272e-5
1.329,   4.278e-5
1.330,   4.286e-5
1.331,   4.287e-5
1.332,   4.297e-5
1.333,   4.300e-5
1.334,   4.315e-5
1.335,   4.327e-5
1.336,   4.323e-5
1.337,   4.339e-5
1.338,   4.338e-5
1.339,   4.342e-5
1.340,   4.360e-5
1.341,   4.369e-5
1.342,   4.376e-5
1.343,   4.393e-5
1.344,   4.397e-5
1.345,   4.411e-5
1.346,   4.422e-5
1.347,   4.437e-5
1.348,   4.453e-5
1.349,   4.458e-5
1.350,   4.474e-5
1.351,   4.497e-5
1.352,   4.501e-5
1.353,   4.525e-5
1.354,   4.549e-5
1.355,   4.555e-5
1.356,   4.586e-5
1.357,   4.600e-5
1.358,   4.617e-5
1.359,   4.649e-5
1.360,   4.671e-5
1.361,   4.690e-5
1.362,   4.716e-5
1.363,   4.741e-5
1.364,   4.772e-5
1.365,   4.796e-5
1.366,   4.830e-5
1.367,   4.871e-5
1.368,   4.891e-5
1.369,   4.936e-5
1.370,   4.981e-5
1.371,   5.012e-5
1.372,   5.073e-5
1.373,   5.129e-5
1.374,   5.177e-5
1.375,   5.228e-5
1.376,   5.288e-5
1.377,   5.358e-5
1.378,   5.430e-5
1.379,   5.501e-5
1.380,   5.591e-5
1.381,   5.669e-5
1.382,   5.764e-5
1.383,   5.871e-5
1.384,   5.969e-5
1.385,   6.092e-5
1.386,   6.229e-5
1.387,   6.351e-5
1.388,   6.506e-5
1.389,   6.658e-5
1.390,   6.824e-5
1.391,   7.017e-5
1.392,   7.207e-5
1.393,   7.413e-5
1.394,   7.654e-5
1.395,   7.886e-5
1.396,   8.152e-5
1.397,   8.423e-5
1.398,   8.729e-5
1.399,   9.055e-5
1.400,   9.376e-5
1.401,   9.741e-5
1.402,   1.013e-4
1.403,   1.053e-4
1.404,   1.098e-4
1.405,   1.144e-4
1.406,   1.193e-4
1.407,   1.247e-4
1.408,   1.302e-4
1.409,   1.361e-4
1.410,   1.423e-4
1.411,   1.490e-4
1.412,   1.562e-4
1.413,   1.636e-4
1.414,   1.713e-4
1.415,   1.795e-4
1.416,   1.881e-4
1.417,   1.973e-4
1.418,   2.068e-4
1.419,   2.167e-4
1.420,   2.273e-4
1.421,   2.384e-4
1.422,   2.500e-4
1.423,   2.621e-4
1.424,   2.748e-4
1.425,   2.880e-4
1.426,   3.019e-4
1.427,   3.163e-4
1.428,   3.315e-4
1.429,   3.470e-4
1.430,   3.634e-4
1.431,   3.806e-4
1.432,   3.984e-4
1.433,   4.169e-4
1.434,   4.362e-4
1.435,   4.561e-4
1.436,   4.773e-4
1.437,   4.990e-4
1.438,   5.214e-4
1.439,   5.449e-4
1.440,   5.692e-4
1.441,   5.946e-4
1.442,   6.208e-4
1.443,   6.481e-4
1.444,   6.765e-4
1.445,   7.057e-4
1.446,   7.361e-4
1.447,   7.678e-4
1.448,   8.004e-4
1.449,   8.343e-4
1.450,   8.697e-4
1.451,   9.062e-4
1.452,   9.440e-4
1.453,   9.829e-4
1.454,   1.023e-3
1.455,   1.065e-3
1.456,   1.108e-3
1.457,   1.153e-3
1.458,   1.199e-3
1.459,   1.247e-3
1.460,   1.296e-3
1.461,   1.347e-3
1.462,   1.400e-3
1.463,   1.454e-3
1.464,   1.510e-3
1.465,   1.567e-3
1.466,   1.627e-3
1.467,   1.688e-3
1.468,   1.751e-3
1.469,   1.815e-3
1.470,   1.882e-3
1.471,   1.951e-3
1.472,   2.021e-3
1.473,   2.093e-3
1.474,   2.169e-3
1.475,   2.246e-3
1.476,   2.324e-3
1.477,   2.404e-3
1.478,   2.487e-3
1.479,   2.573e-3
1.480,   2.660e-3
1.481,   2.750e-3
1.482,   2.840e-3
1.483,   2.932e-3
1.484,   3.027e-3
1.485,   3.125e-3
1.486,   3.224e-3
1.487,   3.325e-3
1.488,   3.426e-3
1.489,   3.527e-3
1.490,   3.633e-3
1.491,   3.749e-3
1.492,   3.859e-3
1.493,   3.966e-3
1.494,   4.082e-3
1.495,   4.197e-3
1.496,   4.315e-3
1.497,   4.435e-3
1.498,   4.558e-3
1.499,   4.675e-3
1.500,   4.794e-3
1.501,   4.926e-3
1.502,   5.060e-3
1.503,   5.189e-3
1.504,   5.312e-3
1.505,   5.445e-3
1.506,   5.574e-3
1.507,   5.706e-3
1.508,   5.844e-3
1.509,   5.988e-3
1.510,   6.128e-3
1.511,   6.272e-3
1.512,   6.425e-3
1.513,   6.561e-3
1.514,   6.710e-3
1.515,   6.848e-3
1.516,   7.004e-3
1.517,   7.140e-3
1.518,   7.275e-3
1.519,   7.430e-3
1.520,   7.576e-3
1.521,   7.713e-3
1.522,   7.877e-3
1.523,   8.040e-3
1.524,   8.193e-3
1.525,   8.356e-3
1.526,   8.506e-3
1.527,   8.665e-3
1.528,   8.838e-3
1.529,   9.001e-3
1.530,   9.194e-3
1.531,   9.370e-3
1.532,   9.527e-3
1.533,   9.681e-3
1.534,   9.854e-3
1.535,   1.002e-2
1.536,   1.006e-2
1.537,   1.006e-2
1.538,   1.006e-2
1.539,   1.006e-2

File: Experiment Records and Raw Data/Electrochemical Raw Data/batch1/final500/B1_BEST_500_#14_High_Quality-208mV.txt
Dec. 12, 2022   15:48:10
Linear Sweep Voltammetry
File: d:\current work\al_oer\electrochemical test data\batch 1\500\B1_BEST_500_#14_High_Quality-208mV.txt
Data Source:  Experiment
Instrument Model:  CHI660E
Header: 
Note: 

Init E (V) = 1.090

Final E (V) = 1.473


Scan Rate (V/s) = 0.005
Sample Interval (V) = 0.001
Quiet Time (sec) = 2
Sensitivity (A/V) = 0.001
Comp R (ohm) = 4.6

Results:

Channel 1:
Ep = 1.036V
ip = 2.322e-5A
Ah = 2.073e-4C

Potential/V, Current/A
1.090,   1.344e-4
1.091,   1.475e-4
1.092,   1.408e-4
1.093,   1.339e-4
1.094,   1.285e-4
1.095,   1.235e-4
1.096,   1.189e-4
1.097,   1.152e-4
1.098,   1.115e-4
1.099,   1.083e-4
1.100,   1.059e-4
1.101,   1.031e-4
1.102,   1.011e-4
1.103,   9.904e-5
1.104,   9.737e-5
1.105,   9.595e-5
1.106,   9.419e-5
1.107,   9.311e-5
1.108,   9.208e-5
1.109,   9.053e-5
1.110,   9.002e-5
1.111,   8.929e-5
1.112,   8.789e-5
1.113,   8.739e-5
1.114,   8.645e-5
1.115,   8.587e-5
1.116,   8.546e-5
1.117,   8.473e-5
1.118,   8.447e-5
1.119,   8.389e-5
1.120,   8.344e-5
1.121,   8.329e-5
1.122,   8.276e-5
1.123,   8.273e-5
1.124,   8.264e-5
1.125,   8.199e-5
1.126,   8.193e-5
1.127,   8.196e-5
1.128,   8.149e-5
1.129,   8.158e-5
1.130,   8.146e-5
1.131,   8.129e-5
1.132,   8.153e-5
1.133,   8.116e-5
1.134,   8.130e-5
1.135,   8.130e-5
1.136,   8.141e-5
1.137,   8.156e-5
1.138,   8.127e-5
1.139,   8.150e-5
1.140,   8.176e-5
1.141,   8.164e-5
1.142,   8.305e-5
1.143,   8.217e-5
1.144,   8.189e-5
1.145,   8.252e-5
1.146,   8.239e-5
1.147,   8.250e-5
1.148,   8.300e-5
1.149,   8.316e-5
1.150,   8.317e-5
1.151,   8.344e-5
1.152,   8.347e-5
1.153,   8.417e-5
1.154,   8.402e-5
1.155,   8.431e-5
1.156,   8.510e-5
1.157,   8.477e-5
1.158,   8.524e-5
1.159,   8.555e-5
1.160,   8.580e-5
1.161,   8.655e-5
1.162,   8.671e-5
1.163,   8.687e-5
1.164,   8.737e-5
1.165,   8.741e-5
1.166,   8.784e-5
1.167,   8.819e-5
1.168,   8.860e-5
1.169,   8.919e-5
1.170,   8.914e-5
1.171,   8.958e-5
1.172,   9.034e-5
1.173,   9.022e-5
1.174,   9.107e-5
1.175,   9.166e-5
1.176,   9.146e-5
1.177,   9.218e-5
1.178,   9.225e-5
1.179,   9.253e-5
1.180,   9.339e-5
1.181,   9.342e-5
1.182,   9.403e-5
1.183,   9.436e-5
1.184,   9.456e-5
1.185,   9.536e-5
1.186,   9.536e-5
1.187,   9.601e-5
1.188,   9.671e-5
1.189,   9.680e-5
1.190,   9.724e-5
1.191,   9.740e-5
1.192,   9.766e-5
1.193,   9.828e-5
1.194,   9.851e-5
1.195,   9.855e-5
1.196,   9.944e-5
1.197,   9.958e-5
1.198,   9.996e-5
1.199,   1.002e-4
1.200,   1.005e-4
1.201,   1.011e-4
1.202,   1.009e-4
1.203,   1.013e-4
1.204,   1.019e-4
1.205,   1.015e-4
1.206,   1.021e-4
1.207,   1.025e-4
1.208,   1.023e-4
1.209,   1.029e-4
1.210,   1.028e-4
1.211,   1.029e-4
1.212,   1.038e-4
1.213,   1.034e-4
1.214,   1.040e-4
1.215,   1.042e-4
1.216,   1.038e-4
1.217,   1.046e-4
1.218,   1.040e-4
1.219,   1.045e-4
1.220,   1.048e-4
1.221,   1.044e-4
1.222,   1.047e-4
1.223,   1.048e-4
1.224,   1.046e-4
1.225,   1.054e-4
1.226,   1.052e-4
1.227,   1.050e-4
1.228,   1.052e-4
1.229,   1.047e-4
1.230,   1.052e-4
1.231,   1.051e-4
1.232,   1.051e-4
1.233,   1.054e-4
1.234,   1.048e-4
1.235,   1.049e-4
1.236,   1.054e-4
1.237,   1.045e-4
1.238,   1.048e-4
1.239,   1.052e-4
1.240,   1.046e-4
1.241,   1.050e-4
1.242,   1.046e-4
1.243,   1.042e-4
1.244,   1.045e-4
1.245,   1.042e-4
1.246,   1.044e-4
1.247,   1.042e-4
1.248,   1.038e-4
1.249,   1.040e-4
1.250,   1.036e-4
1.251,   1.038e-4
1.252,   1.039e-4
1.253,   1.031e-4
1.254,   1.034e-4
1.255,   1.032e-4
1.256,   1.027e-4
1.257,   1.032e-4
1.258,   1.028e-4
1.259,   1.025e-4
1.260,   1.028e-4
1.261,   1.020e-4
1.262,   1.023e-4
1.263,   1.022e-4
1.264,   1.021e-4
1.265,   1.019e-4
1.266,   1.015e-4
1.267,   1.016e-4
1.268,   1.019e-4
1.269,   1.011e-4
1.270,   1.013e-4
1.271,   1.012e-4
1.272,   1.007e-4
1.273,   1.009e-4
1.274,   1.005e-4
1.275,   1.003e-4
1.276,   1.006e-4
1.277,   1.003e-4
1.278,   1.000e-4
1.279,   9.996e-5
1.280,   9.966e-5
1.281,   9.988e-5
1.282,   9.934e-5
1.283,   9.961e-5
1.284,   9.960e-5
1.285,   9.875e-5
1.286,   9.912e-5
1.287,   9.895e-5
1.288,   9.857e-5
1.289,   9.892e-5
1.290,   9.846e-5
1.291,   9.832e-5
1.292,   9.856e-5
1.293,   9.810e-5
1.294,   9.816e-5
1.295,   9.797e-5
1.296,   9.779e-5
1.297,   9.817e-5
1.298,   9.772e-5
1.299,   9.767e-5
1.300,   9.799e-5
1.301,   9.737e-5
1.302,   9.757e-5
1.303,   9.783e-5
1.304,   9.748e-5
1.305,   9.753e-5
1.306,   9.714e-5
1.307,   9.709e-5
1.308,   9.735e-5
1.309,   9.697e-5
1.310,   9.712e-5
1.311,   9.703e-5
1.312,   9.680e-5
1.313,   9.723e-5
1.314,   9.660e-5
1.315,   9.733e-5
1.316,   9.751e-5
1.317,   9.656e-5
1.318,   9.677e-5
1.319,   9.687e-5
1.320,   9.648e-5
1.321,   9.694e-5
1.322,   9.673e-5
1.323,   9.689e-5
1.324,   9.732e-5
1.325,   9.708e-5
1.326,   9.733e-5
1.327,   9.722e-5
1.328,   9.745e-5
1.329,   9.754e-5
1.330,   9.703e-5
1.331,   9.715e-5
1.332,   9.748e-5
1.333,   9.715e-5
1.334,   9.763e-5
1.335,   9.792e-5
1.336,   9.766e-5
1.337,   9.807e-5
1.338,   9.792e-5
1.339,   9.792e-5
1.340,   9.820e-5
1.341,   9.833e-5
1.342,   9.867e-5
1.343,   9.879e-5
1.344,   9.883e-5
1.345,   9.952e-5
1.346,   9.940e-5
1.347,   9.975e-5
1.348,   1.003e-4
1.349,   9.992e-5
1.350,   1.007e-4
1.351,   1.009e-4
1.352,   1.011e-4
1.353,   1.020e-4
1.354,   1.025e-4
1.355,   1.024e-4
1.356,   1.030e-4
1.357,   1.034e-4
1.358,   1.042e-4
1.359,   1.048e-4
1.360,   1.053e-4
1.361,   1.063e-4
1.362,   1.063e-4
1.363,   1.075e-4
1.364,   1.085e-4
1.365,   1.089e-4
1.366,   1.104e-4
1.367,   1.116e-4
1.368,   1.121e-4
1.369,   1.138e-4
1.370,   1.147e-4
1.371,   1.161e-4
1.372,   1.180e-4
1.373,   1.194e-4
1.374,   1.212e-4
1.375,   1.232e-4
1.376,   1.249e-4
1.377,   1.275e-4
1.378,   1.295e-4
1.379,   1.326e-4
1.380,   1.355e-4
1.381,   1.376e-4
1.382,   1.415e-4
1.383,   1.448e-4
1.384,   1.481e-4
1.385,   1.528e-4
1.386,   1.569e-4
1.387,   1.614e-4
1.388,   1.667e-4
1.389,   1.716e-4
1.390,   1.777e-4
1.391,   1.838e-4
1.392,   1.906e-4
1.393,   1.980e-4
1.394,   2.051e-4
1.395,   2.132e-4
1.396,   2.225e-4
1.397,   2.312e-4
1.398,   2.421e-4
1.399,   2.526e-4
1.400,   2.641e-4
1.401,   2.765e-4
1.402,   2.894e-4
1.403,   3.032e-4
1.404,   3.189e-4
1.405,   3.346e-4
1.406,   3.513e-4
1.407,   3.694e-4
1.408,   3.883e-4
1.409,   4.088e-4
1.410,   4.298e-4
1.411,   4.531e-4
1.412,   4.774e-4
1.413,   5.023e-4
1.414,   5.300e-4
1.415,   5.587e-4
1.416,   5.887e-4
1.417,   6.220e-4
1.418,   6.563e-4
1.419,   6.911e-4
1.420,   7.292e-4
1.421,   7.684e-4
1.422,   8.109e-4
1.423,   8.556e-4
1.424,   9.025e-4
1.425,   9.525e-4
1.426,   1.004e-3
1.427,   1.060e-3
1.428,   1.118e-3
1.429,   1.179e-3
1.430,   1.245e-3
1.431,   1.313e-3
1.432,   1.385e-3
1.433,   1.462e-3
1.434,   1.541e-3
1.435,   1.626e-3
1.436,   1.717e-3
1.437,   1.810e-3
1.438,   1.909e-3
1.439,   2.012e-3
1.440,   2.124e-3
1.441,   2.247e-3
1.442,   2.366e-3
1.443,   2.494e-3
1.444,   2.629e-3
1.445,   2.773e-3
1.446,   2.922e-3
1.447,   3.076e-3
1.448,   3.248e-3
1.449,   3.427e-3
1.450,   3.607e-3
1.451,   3.793e-3
1.452,   3.989e-3
1.453,   4.192e-3
1.454,   4.408e-3
1.455,   4.670e-3
1.456,   4.912e-3
1.457,   5.161e-3
1.458,   5.423e-3
1.459,   5.674e-3
1.460,   5.953e-3
1.461,   6.246e-3
1.462,   6.540e-3
1.463,   6.825e-3
1.464,   7.138e-3
1.465,   7.452e-3
1.466,   7.885e-3
1.467,   8.256e-3
1.468,   8.632e-3
1.469,   9.059e-3
1.470,   9.412e-3
1.471,   9.785e-3
1.472,   1.005e-2
1.473,   1.006e-2

File: Experiment Records and Raw Data/Electrochemical Raw Data/batch1/final500/B1_BEST_500_#15_Full-254mV.txt
Dec. 14, 2022   16:35:46
Linear Sweep Voltammetry
File: d:\current work\al_oer\electrochemical test data\batch 1\500\B1_BEST_500_#15_Full-254mV.txt
Data Source:  Experiment
Instrument Model:  CHI660E
Header: 
Note: 

Init E (V) = 1.096

Final E (V) = 1.580


Scan Rate (V/s) = 0.005
Sample Interval (V) = 0.001
Quiet Time (sec) = 2
Sensitivity (A/V) = 0.001
Comp R (ohm) = 5.3

Results:

Channel 1:

Potential/V, Current/A
1.096,   6.279e-4
1.097,   6.080e-4
1.098,   5.820e-4
1.099,   5.533e-4
1.100,   5.346e-4
1.101,   5.146e-4
1.102,   4.976e-4
1.103,   4.824e-4
1.104,   4.705e-4
1.105,   4.569e-4
1.106,   4.461e-4
1.107,   4.358e-4
1.108,   4.257e-4
1.109,   4.177e-4
1.110,   4.093e-4
1.111,   4.019e-4
1.112,   3.943e-4
1.113,   3.880e-4
1.114,   3.824e-4
1.115,   3.758e-4
1.116,   3.711e-4
1.117,   3.656e-4
1.118,   3.608e-4
1.119,   3.565e-4
1.120,   3.516e-4
1.121,   3.477e-4
1.122,   3.439e-4
1.123,   3.400e-4
1.124,   3.363e-4
1.125,   3.327e-4
1.126,   3.295e-4
1.127,   3.257e-4
1.128,   3.229e-4
1.129,   3.190e-4
1.130,   3.170e-4
1.131,   3.138e-4
1.132,   3.111e-4
1.133,   3.088e-4
1.134,   3.059e-4
1.135,   3.035e-4
1.136,   3.009e-4
1.137,   2.988e-4
1.138,   2.970e-4
1.139,   2.944e-4
1.140,   2.920e-4
1.141,   2.901e-4
1.142,   2.882e-4
1.143,   2.858e-4
1.144,   2.839e-4
1.145,   2.823e-4
1.146,   2.806e-4
1.147,   2.786e-4
1.148,   2.766e-4
1.149,   2.754e-4
1.150,   2.732e-4
1.151,   2.719e-4
1.152,   2.697e-4
1.153,   2.685e-4
1.154,   2.670e-4
1.155,   2.658e-4
1.156,   2.638e-4
1.157,   2.624e-4
1.158,   2.612e-4
1.159,   2.590e-4
1.160,   2.585e-4
1.161,   2.574e-4
1.162,   2.564e-4
1.163,   2.546e-4
1.164,   2.521e-4
1.165,   2.521e-4
1.166,   2.506e-4
1.167,   2.494e-4
1.168,   2.484e-4
1.169,   2.472e-4
1.170,   2.478e-4
1.171,   2.442e-4
1.172,   2.447e-4
1.173,   2.415e-4
1.174,   2.417e-4
1.175,   2.404e-4
1.176,   2.398e-4
1.177,   2.376e-4
1.178,   2.373e-4
1.179,   2.371e-4
1.180,   2.360e-4
1.181,   2.336e-4
1.182,   2.353e-4
1.183,   2.319e-4
1.184,   2.321e-4
1.185,   2.301e-4
1.186,   2.300e-4
1.187,   2.295e-4
1.188,   2.286e-4
1.189,   2.274e-4
1.190,   2.260e-4
1.191,   2.264e-4
1.192,   2.260e-4
1.193,   2.233e-4
1.194,   2.235e-4
1.195,   2.235e-4
1.196,   2.216e-4
1.197,   2.205e-4
1.198,   2.210e-4
1.199,   2.192e-4
1.200,   2.190e-4
1.201,   2.183e-4
1.202,   2.176e-4
1.203,   2.166e-4
1.204,   2.169e-4
1.205,   2.145e-4
1.206,   2.146e-4
1.207,   2.152e-4
1.208,   2.125e-4
1.209,   2.131e-4
1.210,   2.115e-4
1.211,   2.124e-4
1.212,   2.107e-4
1.213,   2.112e-4
1.214,   2.079e-4
1.215,   2.101e-4
1.216,   2.077e-4
1.217,   2.092e-4
1.218,   2.072e-4
1.219,   2.079e-4
1.220,   2.050e-4
1.221,   2.073e-4
1.222,   2.029e-4
1.223,   2.049e-4
1.224,   2.049e-4
1.225,   2.023e-4
1.226,   2.046e-4
1.227,   2.015e-4
1.228,   2.024e-4
1.229,   2.024e-4
1.230,   2.000e-4
1.231,   2.005e-4
1.232,   2.005e-4
1.233,   1.982e-4
1.234,   1.985e-4
1.235,   1.999e-4
1.236,   1.994e-4
1.237,   1.960e-4
1.238,   1.968e-4
1.239,   1.980e-4
1.240,   1.962e-4
1.241,   1.954e-4
1.242,   1.965e-4
1.243,   1.951e-4
1.244,   1.933e-4
1.245,   1.925e-4
1.246,   1.938e-4
1.247,   1.955e-4
1.248,   1.923e-4
1.249,   1.917e-4
1.250,   1.937e-4
1.251,   1.899e-4
1.252,   1.910e-4
1.253,   1.906e-4
1.254,   1.895e-4
1.255,   1.897e-4
1.256,   1.906e-4
1.257,   1.872e-4
1.258,   1.890e-4
1.259,   1.887e-4
1.260,   1.876e-4
1.261,   1.870e-4
1.262,   1.866e-4
1.263,   1.871e-4
1.264,   1.856e-4
1.265,   1.864e-4
1.266,   1.876e-4
1.267,   1.852e-4
1.268,   1.848e-4
1.269,   1.871e-4
1.270,   1.837e-4
1.271,   1.826e-4
1.272,   1.835e-4
1.273,   1.845e-4
1.274,   1.839e-4
1.275,   1.831e-4
1.276,   1.826e-4
1.277,   1.838e-4
1.278,   1.783e-4
1.279,   1.819e-4
1.280,   1.792e-4
1.281,   1.833e-4
1.282,   1.825e-4
1.283,   1.779e-4
1.284,   1.787e-4
1.285,   1.813e-4
1.286,   1.790e-4
1.287,   1.805e-4
1.288,   1.798e-4
1.289,   1.755e-4
1.290,   1.785e-4
1.291,   1.767e-4
1.292,   1.809e-4
1.293,   1.772e-4
1.294,   1.749e-4
1.295,   1.750e-4
1.296,   1.777e-4
1.297,   1.789e-4
1.298,   1.747e-4
1.299,   1.744e-4
1.300,   1.733e-4
1.301,   1.791e-4
1.302,   1.734e-4
1.303,   1.704e-4
1.304,   1.727e-4
1.305,   1.763e-4
1.306,   1.720e-4
1.307,   1.706e-4
1.308,   1.732e-4
1.309,   1.731e-4
1.310,   1.726e-4
1.311,   1.661e-4
1.312,   1.757e-4
1.313,   1.730e-4
1.314,   1.670e-4
1.315,   1.731e-4
1.316,   1.715e-4
1.317,   1.691e-4
1.318,   1.712e-4
1.319,   1.720e-4
1.320,   1.652e-4
1.321,   1.740e-4
1.322,   1.704e-4
1.323,   1.671e-4
1.324,   1.702e-4
1.325,   1.689e-4
1.326,   1.689e-4
1.327,   1.693e-4
1.328,   1.694e-4
1.329,   1.645e-4
1.330,   1.720e-4
1.331,   1.674e-4
1.332,   1.691e-4
1.333,   1.688e-4
1.334,   1.654e-4
1.335,   1.702e-4
1.336,   1.669e-4
1.337,   1.669e-4
1.338,   1.694e-4
1.339,   1.649e-4
1.340,   1.727e-4
1.341,   1.611e-4
1.342,   1.714e-4
1.343,   1.663e-4
1.344,   1.664e-4
1.345,   1.694e-4
1.346,   1.643e-4
1.347,   1.692e-4
1.348,   1.638e-4
1.349,   1.707e-4
1.350,   1.644e-4
1.351,   1.691e-4
1.352,   1.627e-4
1.353,   1.720e-4
1.354,   1.656e-4
1.355,   1.701e-4
1.356,   1.644e-4
1.357,   1.680e-4
1.358,   1.664e-4
1.359,   1.675e-4
1.360,   1.670e-4
1.361,   1.641e-4
1.362,   1.698e-4
1.363,   1.627e-4
1.364,   1.707e-4
1.365,   1.613e-4
1.366,   1.712e-4
1.367,   1.686e-4
1.368,   1.674e-4
1.369,   1.723e-4
1.370,   1.649e-4
1.371,   1.686e-4
1.372,   1.645e-4
1.373,   1.678e-4
1.374,   1.772e-4
1.375,   1.621e-4
1.376,   1.676e-4
1.377,   1.719e-4
1.378,   1.706e-4
1.379,   1.708e-4
1.380,   1.690e-4
1.381,   1.720e-4
1.382,   1.709e-4
1.383,   1.744e-4
1.384,   1.711e-4
1.385,   1.717e-4
1.386,   1.757e-4
1.387,   1.697e-4
1.388,   1.784e-4
1.389,   1.772e-4
1.390,   1.709e-4
1.391,   1.851e-4
1.392,   1.726e-4
1.393,   1.772e-4
1.394,   1.793e-4
1.395,   1.835e-4
1.396,   1.815e-4
1.397,   1.790e-4
1.398,   1.915e-4
1.399,   1.797e-4
1.400,   1.872e-4
1.401,   1.905e-4
1.402,   1.887e-4
1.403,   1.902e-4
1.404,   1.908e-4
1.405,   2.017e-4
1.406,   1.930e-4
1.407,   1.995e-4
1.408,   2.045e-4
1.409,   2.022e-4
1.410,   2.102e-4
1.411,   2.077e-4
1.412,   2.072e-4
1.413,   2.175e-4
1.414,   2.285e-4
1.415,   2.156e-4
1.416,   2.210e-4
1.417,   2.331e-4
1.418,   2.414e-4
1.419,   2.324e-4
1.420,   2.359e-4
1.421,   2.516e-4
1.422,   2.544e-4
1.423,   2.568e-4
1.424,   2.627e-4
1.425,   2.745e-4
1.426,   2.750e-4
1.427,   2.840e-4
1.428,   2.869e-4
1.429,   2.965e-4
1.430,   3.072e-4
1.431,   3.130e-4
1.432,   3.252e-4
1.433,   3.324e-4
1.434,   3.447e-4
1.435,   3.499e-4
1.436,   3.604e-4
1.437,   3.696e-4
1.438,   3.816e-4
1.439,   4.028e-4
1.440,   4.156e-4
1.441,   4.278e-4
1.442,   4.391e-4
1.443,   4.521e-4
1.444,   4.692e-4
1.445,   4.852e-4
1.446,   5.048e-4
1.447,   5.233e-4
1.448,   5.379e-4
1.449,   5.601e-4
1.450,   5.799e-4
1.451,   5.966e-4
1.452,   6.150e-4
1.453,   6.409e-4
1.454,   6.691e-4
1.455,   6.939e-4
1.456,   7.168e-4
1.457,   7.446e-4
1.458,   7.719e-4
1.459,   7.959e-4
1.460,   8.326e-4
1.461,   8.624e-4
1.462,   8.899e-4
1.463,   9.266e-4
1.464,   9.609e-4
1.465,   9.934e-4
1.466,   1.031e-3
1.467,   1.073e-3
1.468,   1.109e-3
1.469,   1.142e-3
1.470,   1.186e-3
1.471,   1.232e-3
1.472,   1.275e-3
1.473,   1.321e-3
1.474,   1.369e-3
1.475,   1.414e-3
1.476,   1.460e-3
1.477,   1.511e-3
1.478,   1.566e-3
1.479,   1.616e-3
1.480,   1.663e-3
1.481,   1.722e-3
1.482,   1.784e-3
1.483,   1.836e-3
1.484,   1.894e-3
1.485,   1.957e-3
1.486,   2.012e-3
1.487,   2.083e-3
1.488,   2.147e-3
1.489,   2.210e-3
1.490,   2.279e-3
1.491,   2.354e-3
1.492,   2.428e-3
1.493,   2.493e-3
1.494,   2.556e-3
1.495,   2.629e-3
1.496,   2.691e-3
1.497,   2.758e-3
1.498,   2.837e-3
1.499,   2.912e-3
1.500,   2.994e-3
1.501,   3.081e-3
1.502,   3.164e-3
1.503,   3.250e-3
1.504,   3.337e-3
1.505,   3.426e-3
1.506,   3.524e-3
1.507,   3.624e-3
1.508,   3.727e-3
1.509,   3.836e-3
1.510,   3.948e-3
1.511,   4.054e-3
1.512,   4.166e-3
1.513,   4.276e-3
1.514,   4.393e-3
1.515,   4.516e-3
1.516,   4.644e-3
1.517,   4.767e-3
1.518,   4.897e-3
1.519,   5.036e-3
1.520,   5.171e-3
1.521,   5.297e-3
1.522,   5.429e-3
1.523,   5.574e-3
1.524,   5.711e-3
1.525,   5.854e-3
1.526,   5.999e-3
1.527,   6.148e-3
1.528,   6.317e-3
1.529,   6.479e-3
1.530,   6.643e-3
1.531,   6.813e-3
1.532,   6.984e-3
1.533,   7.137e-3
1.534,   7.314e-3
1.535,   7.501e-3
1.536,   7.685e-3
1.537,   7.852e-3
1.538,   8.050e-3
1.539,   8.386e-3
1.540,   8.563e-3
1.541,   8.762e-3
1.542,   8.986e-3
1.543,   9.182e-3
1.544,   9.384e-3
1.545,   9.566e-3
1.546,   9.793e-3
1.547,   1.002e-2
1.548,   1.006e-2
1.549,   1.006e-2
1.550,   1.006e-2
1.551,   1.006e-2
1.552,   1.006e-2
1.553,   1.006e-2
1.554,   1.006e-2
1.555,   1.006e-2
1.556,   1.006e-2
1.557,   1.006e-2
1.558,   1.006e-2
1.559,   1.006e-2
1.560,   1.006e-2
1.561,   1.006e-2
1.562,   1.006e-2
1.563,   1.006e-2
1.564,   1.006e-2
1.565,   1.006e-2
1.566,   1.006e-2
1.567,   1.006e-2
1.568,   1.006e-2
1.569,   1.006e-2
1.570,   1.006e-2
1.571,   1.006e-2
1.572,   1.006e-2
1.573,   1.006e-2
1.574,   1.006e-2
1.575,   1.006e-2
1.576,   1.006e-2
1.577,   1.006e-2
1.578,   1.006e-2
1.579,   1.006e-2
1.580,   1.006e-2

File: Experiment Records and Raw Data/Electrochemical Raw Data/batch1/final500/B1_BEST_500_#16_High_Quality-227mV.txt
Dec. 14, 2022   15:52:20
Linear Sweep Voltammetry
File: d:\current work\al_oer\electrochemical test data\batch 1\500\B1_BEST_500_#16_High_Quality-227mV.txt
Data Source:  Experiment
Instrument Model:  CHI660E
Header: 
Note: 

Init E (V) = 1.092

Final E (V) = 1.509


Scan Rate (V/s) = 0.005
Sample Interval (V) = 0.001
Quiet Time (sec) = 2
Sensitivity (A/V) = 0.001
Comp R (ohm) = 5.8

Results:

Channel 1:

Potential/V, Current/A
1.092,   3.221e-5
1.093,   3.771e-5
1.094,   3.696e-5
1.095,   3.552e-5
1.096,   3.427e-5
1.097,   3.311e-5
1.098,   3.207e-5
1.099,   3.126e-5
1.100,   3.050e-5
1.101,   2.979e-5
1.102,   2.919e-5
1.103,   2.854e-5
1.104,   2.813e-5
1.105,   2.763e-5
1.106,   2.725e-5
1.107,   2.690e-5
1.108,   2.650e-5
1.109,   2.624e-5
1.110,   2.598e-5
1.111,   2.566e-5
1.112,   2.554e-5
1.113,   2.537e-5
1.114,   2.506e-5
1.115,   2.494e-5
1.116,   2.470e-5
1.117,   2.457e-5
1.118,   2.449e-5
1.119,   2.429e-5
1.120,   2.428e-5
1.121,   2.417e-5
1.122,   2.405e-5
1.123,   2.405e-5
1.124,   2.387e-5
1.125,   2.390e-5
1.126,   2.387e-5
1.127,   2.371e-5
1.128,   2.376e-5
1.129,   2.368e-5
1.130,   2.360e-5
1.131,   2.367e-5
1.132,   2.359e-5
1.133,   2.356e-5
1.134,   2.360e-5
1.135,   2.354e-5
1.136,   2.359e-5
1.137,   2.351e-5
1.138,   2.356e-5
1.139,   2.366e-5
1.140,   2.362e-5
1.141,   2.364e-5
1.142,   2.371e-5
1.143,   2.364e-5
1.144,   2.370e-5
1.145,   2.378e-5
1.146,   2.372e-5
1.147,   2.384e-5
1.148,   2.382e-5
1.149,   2.388e-5
1.150,   2.394e-5
1.151,   2.398e-5
1.152,   2.405e-5
1.153,   2.406e-5
1.154,   2.409e-5
1.155,   2.420e-5
1.156,   2.414e-5
1.157,   2.429e-5
1.158,   2.436e-5
1.159,   2.436e-5
1.160,   2.450e-5
1.161,   2.452e-5
1.162,   2.454e-5
1.163,   2.468e-5
1.164,   2.475e-5
1.165,   2.480e-5
1.166,   2.492e-5
1.167,   2.486e-5
1.168,   2.501e-5
1.169,   2.509e-5
1.170,   2.514e-5
1.171,   2.530e-5
1.172,   2.525e-5
1.173,   2.540e-5
1.174,   2.552e-5
1.175,   2.547e-5
1.176,   2.562e-5
1.177,   2.574e-5
1.178,   2.575e-5
1.179,   2.594e-5
1.180,   2.593e-5
1.181,   2.603e-5
1.182,   2.615e-5
1.183,   2.620e-5
1.184,   2.635e-5
1.185,   2.635e-5
1.186,   2.641e-5
1.187,   2.661e-5
1.188,   2.660e-5
1.189,   2.678e-5
1.190,   2.687e-5
1.191,   2.685e-5
1.192,   2.704e-5
1.193,   2.709e-5
1.194,   2.714e-5
1.195,   2.730e-5
1.196,   2.733e-5
1.197,   2.742e-5
1.198,   2.752e-5
1.199,   2.758e-5
1.200,   2.772e-5
1.201,   2.781e-5
1.202,   2.788e-5
1.203,   2.802e-5
1.204,   2.795e-5
1.205,   2.816e-5
1.206,   2.826e-5
1.207,   2.821e-5
1.208,   2.841e-5
1.209,   2.850e-5
1.210,   2.855e-5
1.211,   2.873e-5
1.212,   2.866e-5
1.213,   2.879e-5
1.214,   2.890e-5
1.215,   2.896e-5
1.216,   2.908e-5
1.217,   2.913e-5
1.218,   2.919e-5
1.219,   2.936e-5
1.220,   2.931e-5
1.221,   2.947e-5
1.222,   2.956e-5
1.223,   2.947e-5
1.224,   2.969e-5
1.225,   2.975e-5
1.226,   2.976e-5
1.227,   2.994e-5
1.228,   2.998e-5
1.229,   3.001e-5
1.230,   3.009e-5
1.231,   3.010e-5
1.232,   3.020e-5
1.233,   3.026e-5
1.234,   3.032e-5
1.235,   3.050e-5
1.236,   3.043e-5
1.237,   3.050e-5
1.238,   3.063e-5
1.239,   3.058e-5
1.240,   3.075e-5
1.241,   3.073e-5
1.242,   3.077e-5
1.243,   3.092e-5
1.244,   3.085e-5
1.245,   3.093e-5
1.246,   3.106e-5
1.247,   3.105e-5
1.248,   3.114e-5
1.249,   3.117e-5
1.250,   3.119e-5
1.251,   3.134e-5
1.252,   3.124e-5
1.253,   3.141e-5
1.254,   3.151e-5
1.255,   3.139e-5
1.256,   3.153e-5
1.257,   3.152e-5
1.258,   3.154e-5
1.259,   3.168e-5
1.260,   3.167e-5
1.261,   3.167e-5
1.262,   3.180e-5
1.263,   3.178e-5
1.264,   3.189e-5
1.265,   3.184e-5
1.266,   3.197e-5
1.267,   3.205e-5
1.268,   3.196e-5
1.269,   3.204e-5
1.270,   3.212e-5
1.271,   3.210e-5
1.272,   3.219e-5
1.273,   3.219e-5
1.274,   3.221e-5
1.275,   3.234e-5
1.276,   3.226e-5
1.277,   3.234e-5
1.278,   3.240e-5
1.279,   3.242e-5
1.280,   3.246e-5
1.281,   3.244e-5
1.282,   3.244e-5
1.283,   3.262e-5
1.284,   3.248e-5
1.285,   3.262e-5
1.286,   3.276e-5
1.287,   3.263e-5
1.288,   3.271e-5
1.289,   3.272e-5
1.290,   3.273e-5
1.291,   3.283e-5
1.292,   3.287e-5
1.293,   3.283e-5
1.294,   3.291e-5
1.295,   3.286e-5
1.296,   3.301e-5
1.297,   3.296e-5
1.298,   3.302e-5
1.299,   3.316e-5
1.300,   3.305e-5
1.301,   3.310e-5
1.302,   3.327e-5
1.303,   3.309e-5
1.304,   3.324e-5
1.305,   3.332e-5
1.306,   3.324e-5
1.307,   3.341e-5
1.308,   3.334e-5
1.309,   3.344e-5
1.310,   3.350e-5
1.311,   3.353e-5
1.312,   3.361e-5
1.313,   3.355e-5
1.314,   3.358e-5
1.315,   3.374e-5
1.316,   3.368e-5
1.317,   3.398e-5
1.318,   3.405e-5
1.319,   3.388e-5
1.320,   3.403e-5
1.321,   3.404e-5
1.322,   3.406e-5
1.323,   3.419e-5
1.324,   3.417e-5
1.325,   3.425e-5
1.326,   3.440e-5
1.327,   3.458e-5
1.328,   3.459e-5
1.329,   3.452e-5
1.330,   3.461e-5
1.331,   3.474e-5
1.332,   3.473e-5
1.333,   3.484e-5
1.334,   3.503e-5
1.335,   3.494e-5
1.336,   3.517e-5
1.337,   3.523e-5
1.338,   3.522e-5
1.339,   3.547e-5
1.340,   3.545e-5
1.341,   3.555e-5
1.342,   3.571e-5
1.343,   3.579e-5
1.344,   3.592e-5
1.345,   3.605e-5
1.346,   3.614e-5
1.347,   3.639e-5
1.348,   3.642e-5
1.349,   3.663e-5
1.350,   3.684e-5
1.351,   3.688e-5
1.352,   3.714e-5
1.353,   3.731e-5
1.354,   3.741e-5
1.355,   3.763e-5
1.356,   3.782e-5
1.357,   3.796e-5
1.358,   3.823e-5
1.359,   3.839e-5
1.360,   3.863e-5
1.361,   3.889e-5
1.362,   3.920e-5
1.363,   3.959e-5
1.364,   3.978e-5
1.365,   4.020e-5
1.366,   4.061e-5
1.367,   4.087e-5
1.368,   4.143e-5
1.369,   4.193e-5
1.370,   4.227e-5
1.371,   4.292e-5
1.372,   4.337e-5
1.373,   4.441e-5
1.374,   4.508e-5
1.375,   4.530e-5
1.376,   4.603e-5
1.377,   4.685e-5
1.378,   4.769e-5
1.379,   4.868e-5
1.380,   4.951e-5
1.381,   5.070e-5
1.382,   5.188e-5
1.383,   5.301e-5
1.384,   5.443e-5
1.385,   5.579e-5
1.386,   5.728e-5
1.387,   5.916e-5
1.388,   6.089e-5
1.389,   6.284e-5
1.390,   6.508e-5
1.391,   6.717e-5
1.392,   6.976e-5
1.393,   7.237e-5
1.394,   7.524e-5
1.395,   7.848e-5
1.396,   8.160e-5
1.397,   8.518e-5
1.398,   8.903e-5
1.399,   9.286e-5
1.400,   9.733e-5
1.401,   1.020e-4
1.402,   1.068e-4
1.403,   1.122e-4
1.404,   1.177e-4
1.405,   1.238e-4
1.406,   1.304e-4
1.407,   1.372e-4
1.408,   1.445e-4
1.409,   1.522e-4
1.410,   1.606e-4
1.411,   1.696e-4
1.412,   1.786e-4
1.413,   1.886e-4
1.414,   1.990e-4
1.415,   2.099e-4
1.416,   2.217e-4
1.417,   2.342e-4
1.418,   2.474e-4
1.419,   2.614e-4
1.420,   2.760e-4
1.421,   2.914e-4
1.422,   3.080e-4
1.423,   3.251e-4
1.424,   3.434e-4
1.425,   3.624e-4
1.426,   3.825e-4
1.427,   4.041e-4
1.428,   4.261e-4
1.429,   4.498e-4
1.430,   4.746e-4
1.431,   5.005e-4
1.432,   5.279e-4
1.433,   5.567e-4
1.434,   5.868e-4
1.435,   6.187e-4
1.436,   6.519e-4
1.437,   6.869e-4
1.438,   7.237e-4
1.439,   7.620e-4
1.440,   8.025e-4
1.441,   8.443e-4
1.442,   8.889e-4
1.443,   9.358e-4
1.444,   9.839e-4
1.445,   1.035e-3
1.446,   1.089e-3
1.447,   1.144e-3
1.448,   1.202e-3
1.449,   1.263e-3
1.450,   1.326e-3
1.451,   1.393e-3
1.452,   1.462e-3
1.453,   1.535e-3
1.454,   1.610e-3
1.455,   1.689e-3
1.456,   1.772e-3
1.457,   1.856e-3
1.458,   1.945e-3
1.459,   2.040e-3
1.460,   2.135e-3
1.461,   2.234e-3
1.462,   2.337e-3
1.463,   2.445e-3
1.464,   2.557e-3
1.465,   2.671e-3
1.466,   2.788e-3
1.467,   2.917e-3
1.468,   3.060e-3
1.469,   3.196e-3
1.470,   3.332e-3
1.471,   3.474e-3
1.472,   3.615e-3
1.473,   3.760e-3
1.474,   3.913e-3
1.475,   4.072e-3
1.476,   4.225e-3
1.477,   4.384e-3
1.478,   4.553e-3
1.479,   4.711e-3
1.480,   4.874e-3
1.481,   5.037e-3
1.482,   5.249e-3
1.483,   5.448e-3
1.484,   5.629e-3
1.485,   5.803e-3
1.486,   6.056e-3
1.487,   6.267e-3
1.488,   6.416e-3
1.489,   6.564e-3
1.490,   6.730e-3
1.491,   6.951e-3
1.492,   7.181e-3
1.493,   7.346e-3
1.494,   7.536e-3
1.495,   7.719e-3
1.496,   7.945e-3
1.497,   8.137e-3
1.498,   8.317e-3
1.499,   8.494e-3
1.500,   8.650e-3
1.501,   8.868e-3
1.502,   9.159e-3
1.503,   9.343e-3
1.504,   9.494e-3
1.505,   9.883e-3
1.506,   1.006e-2
1.507,   1.006e-2
1.508,   1.006e-2
1.509,   1.006e-2
